Repository: jkuzmeski/newton

# Newton

Newton is a GPU-accelerated physics simulation engine built upon [NVIDIA Warp](https://github.com/NVIDIA/warp), specifically targeting roboticists and simulation researchers.

Newton extends and generalizes Warp's ([deprecated](https://github.com/NVIDIA/warp/discussions/735)) `warp.sim` module, and integrates
[MuJoCo Warp](https://github.com/google-deepmind/mujoco_warp) as its primary backend. Newton emphasizes GPU-based computation, [OpenUSD](https://openusd.org/) support, differentiability, and user-defined extensibility, facilitating rapid iteration and scalable robotics simulation.

Newton is a [Linux Foundation](https://www.linuxfoundation.org/) project that is community-built and maintained. Code is licensed under [Apache-2.0](https://github.com/newton-physics/newton/blob/main/LICENSE.md). Documentation is licensed under [CC-BY-4.0](https://creativecommons.org/licenses/by/4.0/). Additional and third-party license texts are available in [`newton/licenses`](https://github.com/newton-physics/newton/tree/main/newton/licenses).

Newton was initiated by [Disney Research](https://www.disneyresearch.com/), [Google DeepMind](https://deepmind.google/), and [NVIDIA](https://www.nvidia.com/).

## Quickstart

```bash
pip install "newton[examples]"
python -m newton.examples
```

To install from source with [uv](https://docs.astral.sh/uv/), see the [installation guide](https://newton-physics.github.io/newton/latest/guide/installation.html).

<!--
SPDX-FileCopyrightText: Copyright (c) 2026 The Newton Developers
SPDX-License-Identifier: Apache-2.0
-->

# Foam sweep fit

Instron foam sweeps of two PUMA racing shoes (13 October 2026) and the material
fit of the two-face column contact law. The report is
[`fit/report.html`](fit/report.html). It is one self-contained file: open it in a
browser.

## Files

| Path | Role | Made by |
|---|---|---|
| `10_13_2026_<shoe>_.../*.steps.tracking.csv` | Raw Instron cycles, one file per shoe | Instron (checksums in `../../ASSET_PROVENANCE.md`) |
| `processed/<shoe>/` | Train (cycles 90-98) and validate (cycles 99-100) traces for each stance x force condition, plus `conditions.json` | `sweep_split.py` |
| `../<slug>/` | Column grids of each midsole, from `source.glb` (Git LFS) | `shoe_prep.py`, see `../SHOE_PREP.md` |
| `../Instron Shoe Last Size 9 6drop merged attachment 1 left.STL` | Shoe last pressed into the midsole | measured asset |
| `fit/<slug>/material_fit.json` | Fitted material (`"material"`), every start, registration, and per-condition scores | `sweep_fit.py` |
| `fit/<slug>_grounded_columns/` | Stopgap fit with every column on the platen, for comparison | earlier `sweep_fit.py` |
| `fit/history/` | Earlier fits: old law A (2 and 30 evaluations), the alpha1 <= 20 fit, and the `C2nx` fits used as fit starts | earlier `sweep_fit.py` runs |
| `fit/kernel_profile.json`, `fit/instron_fr3_dev3.gif` | Kernel timing and the viewer animation shown in the report | report tooling |
| `fit/report.html` | The report | `sweep_report.py` |

## Fitted materials

| Shoe | G1 [kPa] | alpha1 | f_eq | tau [ms] | G2 [Pa] | alpha2 |
|---|---|---|---|---|---|---|
| FR3 (`puma-fast-r-nitro-elite-3`) | 571.6 | 23.14 | 0.775 | 20.9 | 0.0207 | -15.19 |
| Dev3Elite (`puma-deviate-nitro-elite-3`) | 300.0 | 9.40 | 0.825 | 36.6 | 0.733 | -20.00 |

G1/alpha1 are the main Hyperfoam term. G2/alpha2 form a densification wall;
its onset is identified, its steepness is not. f_eq is the equilibrium fraction
and tau the Maxwell relaxation time.

## Reproduce

PowerShell, from the repository root:

```powershell
git lfs pull
uv sync --extra dev

# 1. Raw sweeps -> processed/ (deterministic)
uv run --extra dev python -m projects.digital_instron_v2.sweep_split

# 3. Fit each shoe (about 17 min each on an RTX A4000 Laptop GPU)
$starts = "--start", "DigitalInstron/FoamSweep/fit/history/puma-fast-r-nitro-elite-3_C2nx/material_fit.json", `
          "--start", "DigitalInstron/FoamSweep/fit/history/puma-deviate-nitro-elite-3_C2nx/material_fit.json"
uv run --extra dev -m projects.digital_instron_v2 fit --shoe DigitalInstron/puma-fast-r-nitro-elite-3 `
  --sweep DigitalInstron/FoamSweep/processed/FR3 --out DigitalInstron/FoamSweep/fit/puma-fast-r-nitro-elite-3 @starts
uv run --extra dev -m projects.digital_instron_v2 fit --shoe DigitalInstron/puma-deviate-nitro-elite-3 `
  --sweep DigitalInstron/FoamSweep/processed/Dev3Elite --out DigitalInstron/FoamSweep/fit/puma-deviate-nitro-elite-3 @starts

# 4. Report (about 1 min)
uv run --extra dev python -m projects.digital_instron_v2.sweep_report

# 5. Interactive viewer
uv run --extra dev -m projects.digital_instron_v2.example `
  --shoe DigitalInstron/puma-fast-r-nitro-elite-3 --shoe DigitalInstron/puma-deviate-nitro-elite-3 --slow-motion 6.7
```

Each fit runs 9 starts with the defaults (80 residual evaluations per start,
seed 0, left shoe): the calibrated material, the two `C2nx` fits, and six
Latin-hypercube starts.

File: DigitalInstron/FoamSweep/processed/Dev3Elite/conditions.json
{
  "shoe": "Dev3Elite",
  "source_csv": "DigitalInstron\\FoamSweep\\10_13_2026_Dev3Elite_160-40-320ms_800-400-2800N_Sweep\\10_13_2026_Dev3Elite_160-40-320ms_800-400-2800N_Sweep.steps.tracking.csv",
  "conditions": [
    {
      "stance_ms": 160,
      "programmed_label_ms": 160,
      "target_n": 800,
      "role": "condition",
      "measured_peak_n": 800.05703695479,
      "preload_n": 20.49167444973185,
      "top_of_stroke_position_mm": 8.09740568421795,
      "loaded_duration_s": 0.13599999999999599,
      "cycle_peak_scatter_n": 0.25675948601574927,
      "cycle_peak_scatter_fraction": 0.0003209136462520505,
      "period_s": 0.5000000000000003,
      "cycle_peak_min_n": 799.650118009467,
      "cycle_peak_max_n": 800.491493950452,
      "cycle_top_position_min_mm": 8.09463646465144,
      "cycle_top_position_max_mm": 8.10593264834335,
      "cycle1_peak_n": 102.839734861714,
      "cycle1_to_late_peak_difference_n": 697.217302093076,
      "cycle1_top_position_mm": 8.90879262369105,
      "cycle1_to_late_top_position_difference_mm": -0.8113869394731008,
      "train_path": "stance160ms_800N_train.csv",
      "validate_path": "stance160ms_800N_validate.csv"
    },
    {
      "stance_ms": 160,
      "programmed_label_ms": 160,
      "target_n": 1200,
      "role": "condition",
      "measured_peak_n": 1200.04569685029,
      "preload_n": 20.3493862125108,
      "top_of_stroke_position_mm": 8.00628454817243,
      "loaded_duration_s": 0.12399999999999603,
      "cycle_peak_scatter_n": 0.24872926826967443,
      "cycle_peak_scatter_fraction": 0.00020725813303316086,
      "period_s": 0.5000000000000002,
      "cycle_peak_min_n": 1199.73836601684,
      "cycle_peak_max_n": 1200.48731038585,
      "cycle_top_position_min_mm": 7.99986655663979,
      "cycle_top_position_max_mm": 8.01279542501423,
      "cycle1_peak_n": 796.201669066245,
      "cycle1_to_late_peak_difference_n": 403.8440277840449,
      "cycle1_top_position_mm": 8.23482170992468,
      "cycle1_to_late_top_position_difference_mm": -0.22853716175225003,
      "train_path": "stance160ms_1200N_train.csv",
      "validate_path": "stance160ms_1200N_validate.csv"
    },
    {
      "stance_ms": 160,
      "programmed_label_ms": 160,
      "target_n": 1600,
      "role": "condition",
      "measured_peak_n": 1599.72321814612,
      "preload_n": 20.33210769069555,
      "top_of_stroke_position_mm": 7.93675175342423,
      "loaded_duration_s": 0.12100000000000899,
      "cycle_peak_scatter_n": 0.2851920663912586,
      "cycle_peak_scatter_fraction": 0.0001782672323793428,
      "period_s": 0.5000000000000002,
      "cycle_peak_min_n": 1599.44150750879,
      "cycle_peak_max_n": 1600.31003231625,
      "cycle_top_position_min_mm": 7.93377751932547,
      "cycle_top_position_max_mm": 7.94026030593946,
      "cycle1_peak_n": 1196.08578258744,
      "cycle1_to_late_peak_difference_n": 403.63743555867995,
      "cycle1_top_position_mm": 7.95322370960474,
      "cycle1_to_late_top_position_difference_mm": -0.016471956180510006,
      "train_path": "stance160ms_1600N_train.csv",
      "validate_path": "stance160ms_1600N_validate.csv"
    },
    {
      "stance_ms": 160,
      "programmed_label_ms": 160,
      "target_n": 2000,
      "role": "condition",
      "measured_peak_n": 2000.16725567325,
      "preload_n": 20.48904228022705,
      "top_of_stroke_position_mm": 7.87531635136681,
      "loaded_duration_s": 0.12100000000000902,
      "cycle_peak_scatter_n": 0.3414798811286624,
      "cycle_peak_scatter_fraction": 0.0001707314513168786,
      "period_s": 0.5000000000000002,
      "cycle_peak_min_n": 1999.35024762203,
      "cycle_peak_max_n": 2000.60842583057,
      "cycle_top_position_min_mm": 7.86410024447733,
      "cycle_top_position_max_mm": 7.88047105280127,
      "cycle1_peak_n": 1588.6867623082,
      "cycle1_to_late_peak_difference_n": 411.48049336505005,
      "cycle1_top_position_mm": 7.93835216682337,
      "cycle1_to_late_top_position_difference_mm": -0.06303581545656023,
      "train_path": "stance160ms_2000N_train.csv",
      "validate_path": "stance160ms_2000N_validate.csv"
    },
    {
      "stance_ms": 160,
      "programmed_label_ms": 160,
      "target_n": 2400,
      "role": "condition",
      "measured_peak_n": 2399.82920984166,
      "preload_n": 20.136515290528898,
      "top_of_stroke_position_mm": 7.8537215385282,
      "loaded_duration_s": 0.12000000000000396,
      "cycle_peak_scatter_n": 0.36526967065274196,
      "cycle_peak_scatter_fraction": 0.0001522080113548031,
      "period_s": 0.49999999999999967,
      "cycle_peak_min_n": 2399.29182528278,
      "cycle_peak_max_n": 2400.30039073932,
      "cycle_top_position_min_mm": 7.84558503262249,
      "cycle_top_position_max_mm": 7.85838364257323,
      "cycle1_peak_n": 1989.66400992183,
      "cycle1_to_late_peak_difference_n": 410.16519991983,
      "cycle1_top_position_mm": 7.5575196658992,
      "cycle1_to_late_top_position_difference_mm": 0.2962018726290001,
      "train_path": "stance160ms_2400N_train.csv",
      "validate_path": "stance160ms_2400N_validate.csv"
    },
    {
      "stance_ms": 160,
      "programmed_label_ms": 160,
      "target_n": 2800,
      "role": "condition",
      "measured_peak_n": 2800.27086760971,
      "preload_n": 20.3587627051,
      "top_of_stroke_position_mm": 7.8072405172255,
      "loaded_duration_s": 0.12000000000000396,
      "cycle_peak_scatter_n": 0.34094323094476986,
      "cycle_peak_scatter_fraction": 0.00012175381582233175,
      "period_s": 0.49999999999999967,
      "cycle_peak_min_n": 2799.57574464578,
      "cycle_peak_max_n": 2800.66315501686,
      "cycle_top_position_min_mm": 7.79549241162758,
      "cycle_top_position_max_mm": 7.81759456990474,
      "cycle1_peak_n": 2387.09445749719,
      "cycle1_to_late_peak_difference_n": 413.17641011252,
      "cycle1_top_position_mm": 7.38699897163445,
      "cycle1_to_late_top_position_difference_mm": 0.42024154559104954,
      "train_path": "stance160ms_2800N_train.csv",
      "validate_path": "stance160ms_2800N_validate.csv"
    },
    {
      "stance_ms": 200,
      "programmed_label_ms": 200,
      "target_n": 800,
      "role": "condition",
      "measured_peak_n": 800.090647421292,
      "preload_n": 20.430318910805752,
      "top_of_stroke_position_mm": 7.84535171947857,
      "loaded_duration_s": 0.168999999999982,
      "cycle_peak_scatter_n": 0.19455882635973262,
      "cycle_peak_scatter_fraction": 0.00024318423878948826,
      "period_s": 0.49999999999999967,
      "cycle_peak_min_n": 799.799568670776,
      "cycle_peak_max_n": 800.396521382154,
      "cycle_top_position_min_mm": 7.84004399860701,
      "cycle_top_position_max_mm": 7.84728281885688,
      "cycle1_peak_n": 106.775531611982,
      "cycle1_to_late_peak_difference_n": 693.31511580931,
      "cycle1_top_position_mm": 8.11010277309142,
      "cycle1_to_late_top_position_difference_mm": -0.2647510536128497,
      "train_path": "stance200ms_800N_train.csv",
      "validate_path": "stance200ms_800N_validate.csv"
    },
    {
      "stance_ms": 200,
      "programmed_label_ms": 200,
      "target_n": 1200,
      "role": "condition",
      "measured_peak_n": 1200.08644581606,
      "preload_n": 20.2767595839261,
      "top_of_stroke_position_mm": 7.79834215833923,
      "loaded_duration_s": 0.158000000000015,
      "cycle_peak_scatter_n": 0.3259143283928772,
      "cycle_peak_scatter_fraction": 0.00027157781995337024,
      "period_s": 0.49999999999999967,
      "cycle_peak_min_n": 1199.47004271139,
      "cycle_peak_max_n": 1200.53683370049,
      "cycle_top_position_min_mm": 7.79550415190742,
      "cycle_top_position_max_mm": 7.80507299594265,
      "cycle1_peak_n": 799.684786972262,
      "cycle1_to_late_peak_difference_n": 400.4016588437979,
      "cycle1_top_position_mm": 7.91608408857426,
      "cycle1_to_late_top_position_difference_mm": -0.11774193023502999,
      "train_path": "stance200ms_1200N_train.csv",
      "validate_path": "stance200ms_1200N_validate.csv"
    },
    {
      "stance_ms": 200,
      "programmed_label_ms": 200,
      "target_n": 1600,
      "role": "condition",
      "measured_peak_n": 1599.82625453652,
      "preload_n": 20.33573383937215,
      "top_of_stroke_position_mm": 7.75530053675795,
      "loaded_duration_s": 0.15300000000001998,
      "cycle_peak_scatter_n": 0.2794544480050215,
      "cycle_peak_scatter_fraction": 0.0001746739702169807,
      "period_s": 0.49999999999999967,
      "cycle_peak_min_n": 1599.45619446114,
      "cycle_peak_max_n": 1600.37016944153,
      "cycle_top_position_min_mm": 7.74727080282651,
      "cycle_top_position_max_mm": 7.76612048469923,
      "cycle1_peak_n": 1206.73049315451,
      "cycle1_to_late_peak_difference_n": 393.0957613820101,
      "cycle1_top_position_mm": 7.36055891468827,
      "cycle1_to_late_top_position_difference_mm": 0.39474162206968,
      "train_path": "stance200ms_1600N_train.csv",
      "validate_path": "stance200ms_1600N_validate.csv"
    },
    {
      "stance_ms": 200,
      "programmed_label_ms": 200,
      "target_n": 2000,
      "role": "condition",
      "measured_peak_n": 2000.00586166187,
      "preload_n": 20.346275996025497,
      "top_of_stroke_position_mm": 7.726515302118,
      "loaded_duration_s": 0.15200000000004402,
      "cycle_peak_scatter_n": 0.31085961182539373,
      "cycle_peak_scatter_fraction": 0.00015542313523420236,
      "period_s": 0.49999999999999967,
      "cycle_peak_min_n": 1999.74734912256,
      "cycle_peak_max_n": 2000.62799870052,
      "cycle_top_position_min_mm": 7.71913000355418,
      "cycle_top_position_max_mm": 7.73939368458875,
      "cycle1_peak_n": 1599.59944273935,
      "cycle1_to_late_peak_difference_n": 400.40641892252006,
      "cycle1_top_position_mm": 7.64035577109874,
      "cycle1_to_late_top_position_difference_mm": 0.08615953101926,
      "train_path": "stance200ms_2000N_train.csv",
      "validate_path": "stance200ms_2000N_validate.csv"
    },
    {
      "stance_ms": 200,
      "programmed_label_ms": 200,
      "target_n": 2400,
      "role": "condition",
      "measured_peak_n": 2400.05333616007,
      "preload_n": 20.378622784592,
      "top_of_stroke_position_mm": 7.69828134562709,
      "loaded_duration_s": 0.15200000000004402,
      "cycle_peak_scatter_n": 0.3947923099756098,
      "cycle_peak_scatter_fraction": 0.000164492310361365,
      "period_s": 0.49999999999999967,
      "cycle_peak_min_n": 2399.61100116967,
      "cycle_peak_max_n": 2400.7837861096,
      "cycle_top_position_min_mm": 7.68434380569434,
      "cycle_top_position_max_mm": 7.70469328281561,
      "cycle1_peak_n": 2008.94144577313,
      "cycle1_to_late_peak_difference_n": 391.1118903869401,
      "cycle1_top_position_mm": 7.28350557661212,
      "cycle1_to_late_top_position_difference_mm": 0.4147757690149705,
      "train_path": "stance200ms_2400N_train.csv",
      "validate_path": "stance200ms_2400N_validate.csv"
    },
    {
      "stance_ms": 200,
      "programmed_label_ms": 200,
      "target_n": 2800,
      "role": "condition",
      "measured_peak_n": 2800.36285754273,
      "preload_n": 20.43569844319675,
      "top_of_stroke_position_mm": 7.66882351877857,
      "loaded_duration_s": 0.15300000000002,
      "cycle_peak_scatter_n": 0.4459692217100916,
      "cycle_peak_scatter_fraction": 0.0001592554997581244,
      "period_s": 0.49999999999999967,
      "cycle_peak_min_n": 2799.58676573529,
      "cycle_peak_max_n": 2801.03019973253,
      "cycle_top_position_min_mm": 7.66464963652192,
      "cycle_top_position_max_mm": 7.68176775453648,
      "cycle1_peak_n": 2413.77130987529,
      "cycle1_to_late_peak_difference_n": 386.59154766743995,
      "cycle1_top_position_mm": 7.17475213090068,
      "cycle1_to_late_top_position_difference_mm": 0.49407138787788973,
      "train_path": "stance200ms_2800N_train.csv",
      "validate_path": "stance200ms_2800N_validate.csv"
    },
    {
      "stance_ms": 240,
      "programmed_label_ms": 240,
      "target_n": 800,
      "role": "condition",
      "measured_peak_n": 800.04940578827,
      "preload_n": 20.23058369140275,
      "top_of_stroke_position_mm": 7.74068474623423,
      "loaded_duration_s": 0.20299999999997498,
      "cycle_peak_scatter_n": 0.2867431136835152,
      "cycle_peak_scatter_fraction": 0.00035841813125198947,
      "period_s": 0.49999999999999967,
      "cycle_peak_min_n": 799.606435523857,
      "cycle_peak_max_n": 800.459588538456,
      "cycle_top_position_min_mm": 7.73359272248198,
      "cycle_top_position_max_mm": 7.75033425231297,
      "cycle1_peak_n": 125.17222749767,
      "cycle1_to_late_peak_difference_n": 674.8771782906,
      "cycle1_top_position_mm": 7.57172566307874,
      "cycle1_to_late_top_position_difference_mm": 0.1689590831554897,
      "train_path": "stance240ms_800N_train.csv",
      "validate_path": "stance240ms_800N_validate.csv"
    },
    {
      "stance_ms": 240,
      "programmed_label_ms": 240,
      "target_n": 1200,
      "role": "condition",
      "measured_peak_n": 1200.04174026363,
      "preload_n": 20.26876445232865,
      "top_of_stroke_position_mm": 7.68178297291326,
      "loaded_duration_s": 0.19100000000003098,
      "cycle_peak_scatter_n": 0.2574016418436833,
      "cycle_peak_scatter_fraction": 0.00021448272830513994,
      "period_s": 0.49999999999999967,
      "cycle_peak_min_n": 1199.78849736207,
      "cycle_peak_max_n": 1200.4876715405,
      "cycle_top_position_min_mm": 7.67626535178535,
      "cycle_top_position_max_mm": 7.6940103054229,
      "cycle1_peak_n": 807.565797298669,
      "cycle1_to_late_peak_difference_n": 392.47594296496084,
      "cycle1_top_position_mm": 7.64392618877618,
      "cycle1_to_late_top_position_difference_mm": 0.03785678413708027,
      "train_path": "stance240ms_1200N_train.csv",
      "validate_path": "stance240ms_1200N_validate.csv"
    },
    {
      "stance_ms": 240,
      "programmed_label_ms": 240,
      "target_n": 1600,
      "role": "condition",
      "measured_peak_n": 1600.00637075724,
      "preload_n": 20.425876655407002,
      "top_of_stroke_position_mm": 7.63077616441595,
      "loaded_duration_s": 0.185999999999922,
      "cycle_peak_scatter_n": 0.3379372184890549,
      "cycle_peak_scatter_fraction": 0.00021121680080147704,
      "period_s": 0.49999999999999967,
      "cycle_peak_min_n": 1599.43104602726,
      "cycle_peak_max_n": 1600.53689079396,
      "cycle_top_position_min_mm": 7.62587657037531,
      "cycle_top_position_max_mm": 7.64437562072388,
      "cycle1_peak_n": 1219.27304342664,
      "cycle1_to_late_peak_difference_n": 380.7333273305999,
      "cycle1_top_position_mm": 7.15213791666977,
      "cycle1_to_late_top_position_difference_mm": 0.47863824774618013,
      "train_path": "stance240ms_1600N_train.csv",
      "validate_path": "stance240ms_1600N_validate.csv"
    },
    {
      "stance_ms": 240,
      "programmed_label_ms": 240,
      "target_n": 2000,
      "role": "condition",
      "measured_peak_n": 2000.05533259182,
      "preload_n": 20.4528358584964,
      "top_of_stroke_position_mm": 7.60067437075723,
      "loaded_duration_s": 0.18399999999996902,
      "cycle_peak_scatter_n": 0.2518695522392809,
      "cycle_peak_scatter_fraction": 0.00012593023533424914,
      "period_s": 0.49999999999999967,
      "cycle_peak_min_n": 1999.80096814278,
      "cycle_peak_max_n": 2000.6362797716,
      "cycle_top_position_min_mm": 7.58953983740297,
      "cycle_top_position_max_mm": 7.60987997663885,
      "cycle1_peak_n": 1612.19759120948,
      "cycle1_to_late_peak_difference_n": 387.85774138234,
      "cycle1_top_position_mm": 7.42708874725218,
      "cycle1_to_late_top_position_difference_mm": 0.17358562350505036,
      "train_path": "stance240ms_2000N_train.csv",
      "validate_path": "stance240ms_2000N_validate.csv"
    },
    {
      "stance_ms": 240,
      "programmed_label_ms": 240,
      "target_n": 2400,
      "role": "condition",
      "measured_peak_n": 2400.22414358103,
      "preload_n": 20.406671289096153,
      "top_of_stroke_position_mm": 7.56353639360587,
      "loaded_duration_s": 0.18399999999997,
      "cycle_peak_scatter_n": 0.3784715598865313,
      "cycle_peak_scatter_fraction": 0.00015768619991706915,
      "period_s": 0.49999999999999967,
      "cycle_peak_min_n": 2399.68886034407,
      "cycle_peak_max_n": 2400.71143830191,
      "cycle_top_position_min_mm": 7.55775788650971,
      "cycle_top_position_max_mm": 7.5808944446344,
      "cycle1_peak_n": 2032.54228553605,
      "cycle1_to_late_peak_difference_n": 367.6818580449801,
      "cycle1_top_position_mm": 6.87987708227998,
      "cycle1_to_late_top_position_difference_mm": 0.68365931132589,
      "train_path": "stance240ms_2400N_train.csv",
      "validate_path": "stance240ms_2400N_validate.csv"
    },
    {
      "stance_ms": 240,
      "programmed_label_ms": 240,
      "target_n": 2800,
      "role": "condition",
      "measured_peak_n": 2800.08302292806,
      "preload_n": 20.496685242313752,
      "top_of_stroke_position_mm": 7.52177313545827,
      "loaded_duration_s": 0.185999999999922,
      "cycle_peak_scatter_n": 0.2766683451727057,
      "cycle_peak_scatter_fraction": 9.880454974671854e-05,
      "period_s": 0.49999999999999967,
      "cycle_peak_min_n": 2799.7292854353,
      "cycle_peak_max_n": 2800.67878927939,
      "cycle_top_position_min_mm": 7.51741581770832,
      "cycle_top_position_max_mm": 7.52934416339282,
      "cycle1_peak_n": 2428.90998043366,
      "cycle1_to_late_peak_difference_n": 371.17304249439985,
      "cycle1_top_position_mm": 7.30361436603695,
      "cycle1_to_late_top_position_difference_mm": 0.2181587694213203,
      "train_path": "stance240ms_2800N_train.csv",
      "validate_path": "stance240ms_2800N_validate.csv"
    },
    {
      "stance_ms": 280,
      "programmed_label_ms": 280,
      "target_n": 800,
      "role": "condition",
      "measured_peak_n": 800.016470064034,
      "preload_n": 20.30153516505745,
      "top_of_stroke_position_mm": 7.60948908127146,
      "loaded_duration_s": 0.23499999999989998,
      "cycle_peak_scatter_n": 0.29522962931560004,
      "cycle_peak_scatter_fraction": 0.00036903643958096586,
      "period_s": 0.49999999999999967,
      "cycle_peak_min_n": 799.500679527226,
      "cycle_peak_max_n": 800.419602143543,
      "cycle_top_position_min_mm": 7.60504870458767,
      "cycle_top_position_max_mm": 7.6195871991618,
      "cycle1_peak_n": 137.679465174359,
      "cycle1_to_late_peak_difference_n": 662.337004889675,
      "cycle1_top_position_mm": 7.20302929650595,
      "cycle1_to_late_top_position_difference_mm": 0.40645978476550937,
      "train_path": "stance280ms_800N_train.csv",
      "validate_path": "stance280ms_800N_validate.csv"
    },
    {
      "stance_ms": 280,
      "programmed_label_ms": 280,
      "target_n": 1200,
      "role": "condition",
      "measured_peak_n": 1200.01378862862,
      "preload_n": 20.28546736178945,
      "top_of_stroke_position_mm": 7.55320313597141,
      "loaded_duration_s": 0.22299999999995598,
      "cycle_peak_scatter_n": 0.23256153417408293,
      "cycle_peak_scatter_fraction": 0.00019379697022586383,
      "period_s": 0.49999999999999967,
      "cycle_peak_min_n": 1199.68443064899,
      "cycle_peak_max_n": 1200.4171886576,
      "cycle_top_position_min_mm": 7.54684368299953,
      "cycle_top_position_max_mm": 7.5607273323626,
      "cycle1_peak_n": 818.68299805431,
      "cycle1_to_late_peak_difference_n": 381.33079057430996,
      "cycle1_top_position_mm": 7.18784851603787,
      "cycle1_to_late_top_position_difference_mm": 0.36535461993354,
      "train_path": "stance280ms_1200N_train.csv",
      "validate_path": "stance280ms_1200N_validate.csv"
    },
    {
      "stance_ms": 280,
      "programmed_label_ms": 280,
      "target_n": 1600,
      "role": "condition",
      "measured_peak_n": 1600.04987620956,
      "preload_n": 20.3864648025322,
      "top_of_stroke_position_mm": 7.50707489714348,
      "loaded_duration_s": 0.218000000000075,
      "cycle_peak_scatter_n": 0.2470796164089576,
      "cycle_peak_scatter_fraction": 0.00015442268459623713,
      "period_s": 0.49999999999999967,
      "cycle_peak_min_n": 1599.67981438059,
      "cycle_peak_max_n": 1600.37950483769,
      "cycle_top_position_min_mm": 7.50143565671778,
      "cycle_top_position_max_mm": 7.51291348424596,
      "cycle1_peak_n": 1215.9078481962,
      "cycle1_to_late_peak_difference_n": 384.14202801336,
      "cycle1_top_position_mm": 7.20556881759466,
      "cycle1_to_late_top_position_difference_mm": 0.3015060795488198,
      "train_path": "stance280ms_1600N_train.csv",
      "validate_path": "stance280ms_1600N_validate.csv"
    },
    {
      "stance_ms": 280,
      "programmed_label_ms": 280,
      "target_n": 2000,
      "role": "condition",
      "measured_peak_n": 1999.99048781116,
      "preload_n": 20.3995768854133,
      "top_of_stroke_position_mm": 7.46809835342389,
      "loaded_duration_s": 0.21599999999989503,
      "cycle_peak_scatter_n": 0.2711870858571632,
      "cycle_peak_scatter_fraction": 0.0001355976773269271,
      "period_s": 0.49999999999999967,
      "cycle_peak_min_n": 1999.44522025011,
      "cycle_peak_max_n": 2000.42810936152,
      "cycle_top_position_min_mm": 7.45968407293053,
      "cycle_top_position_max_mm": 7.47066157585046,
      "cycle1_peak_n": 1627.35746247812,
      "cycle1_to_late_peak_difference_n": 372.63302533304,
      "cycle1_top_position_mm": 6.87736662285373,
      "cycle1_to_late_top_position_difference_mm": 0.5907317305701598,
      "train_path": "stance280ms_2000N_train.csv",
      "validate_path": "stance280ms_2000N_validate.csv"
    },
    {
      "stance_ms": 280,
      "programmed_label_ms": 280,
      "target_n": 2400,
      "role": "condition",
      "measured_peak_n": 2399.89961194485,
      "preload_n": 20.56924611845735,
      "top_of_stroke_position_mm": 7.42401403763792,
      "loaded_duration_s": 0.21600000000012198,
      "cycle_peak_scatter_n": 0.42847851631399625,
      "cycle_peak_scatter_fraction": 0.0001785479424389106,
      "period_s": 0.49999999999999967,
      "cycle_peak_min_n": 2399.36689602833,
      "cycle_peak_max_n": 2400.68296586345,
      "cycle_top_position_min_mm": 7.42085698399527,
      "cycle_top_position_max_mm": 7.42633341299995,
      "cycle1_peak_n": 2040.61760823703,
      "cycle1_to_late_peak_difference_n": 359.2820037078202,
      "cycle1_top_position_mm": 6.75934376091009,
      "cycle1_to_late_top_position_difference_mm": 0.6646702767278301,
      "train_path": "stance280ms_2400N_train.csv",
      "validate_path": "stance280ms_2400N_validate.csv"
    },
    {
      "stance_ms": 280,
      "programmed_label_ms": 280,
      "target_n": 2800,
      "role": "condition",
      "measured_peak_n": 2800.35953156219,
      "preload_n": 20.646450750253052,
      "top_of_stroke_position_mm": 7.37999228951554,
      "loaded_duration_s": 0.21900000000005101,
      "cycle_peak_scatter_n": 0.4314122353918583,
      "cycle_peak_scatter_fraction": 0.00015405524480457822,
      "period_s": 0.49999999999999967,
      "cycle_peak_min_n": 2799.63357649852,
      "cycle_peak_max_n": 2800.9505147109,
      "cycle_top_position_min_mm": 7.37252345989705,
      "cycle_top_position_max_mm": 7.38767849531728,
      "cycle1_peak_n": 2453.92278966264,
      "cycle1_to_late_peak_difference_n": 346.43674189955027,
      "cycle1_top_position_mm": 6.94547095870368,
      "cycle1_to_late_top_position_difference_mm": 0.43452133081185984,
      "train_path": "stance280ms_2800N_train.csv",
      "validate_path": "stance280ms_2800N_validate.csv"
    },
    {
      "stance_ms": 200,
      "programmed_label_ms": 320,
      "target_n": 800,
      "role": "repeat",
      "measured_peak_n": 800.051251602593,
      "preload_n": 20.40801848973755,
      "top_of_stroke_position_mm": 7.60488546142616,
      "loaded_duration_s": 0.169000000000096,
      "cycle_peak_scatter_n": 0.28797296227749686,
      "cycle_peak_scatter_fraction": 0.00035997060212456097,
      "period_s": 0.49999999999999967,
      "cycle_peak_min_n": 799.450382119618,
      "cycle_peak_max_n": 800.414882494863,
      "cycle_top_position_min_mm": 7.59903245976379,
      "cycle_top_position_max_mm": 7.61620343449777,
      "cycle1_peak_n": 139.496231252392,
      "cycle1_to_late_peak_difference_n": 660.555020350201,
      "cycle1_top_position_mm": 7.03527608330956,
      "cycle1_to_late_top_position_difference_mm": 0.5696093781166001,
      "repeat_peak_difference_n": 0.039678275362120985,
      "repeat_force_rmse_n": 3.3870026800314834,
      "repeat_force_max_abs_difference_n": 14.30863366965582,
      "original_loop_energy_j": 0.3092465887967615,
      "repeat_loop_energy_j": 0.3021791356358625,
      "repeat_loop_energy_difference_j": -0.007067453160898962,
      "repeat_path": "stance200ms_repeat_800N.csv"
    },
    {
      "stance_ms": 200,
      "programmed_label_ms": 320,
      "target_n": 1200,
      "role": "repeat",
      "measured_peak_n": 1199.99464848207,
      "preload_n": 20.2594976933021,
      "top_of_stroke_position_mm": 7.57523528544122,
      "loaded_duration_s": 0.156999999999925,
      "cycle_peak_scatter_n": 0.2206421277043272,
      "cycle_peak_scatter_fraction": 0.00018386604563352398,
      "period_s": 0.49999999999999967,
      "cycle_peak_min_n": 1199.62497367336,
      "cycle_peak_max_n": 1200.32752828778,
      "cycle_top_position_min_mm": 7.57150224588629,
      "cycle_top_position_max_mm": 7.57971607594692,
      "cycle1_peak_n": 806.164620228432,
      "cycle1_to_late_peak_difference_n": 393.83002825363803,
      "cycle1_top_position_mm": 7.2885783344687,
      "cycle1_to_late_top_position_difference_mm": 0.2866569509725201,
      "repeat_peak_difference_n": 0.04999008065101407,
      "repeat_force_rmse_n": 2.9158870186657793,
      "repeat_force_max_abs_difference_n": 11.583812347403978,
      "original_loop_energy_j": 0.6287136036324701,
      "repeat_loop_energy_j": 0.6168850499367937,
      "repeat_loop_energy_difference_j": -0.01182855369567637,
      "repeat_path": "stance200ms_repeat_1200N.csv"
    },
    {
      "stance_ms": 200,
      "programmed_label_ms": 320,
      "target_n": 1600,
      "role": "repeat",
      "measured_peak_n": 1600.18393497357,
      "preload_n": 20.296070688352,
      "top_of_stroke_position_mm": 7.55322689946971,
      "loaded_duration_s": 0.153999999999997,
      "cycle_peak_scatter_n": 0.3471493419153783,
      "cycle_peak_scatter_fraction": 0.000216954016123266,
      "period_s": 0.49999999999999967,
      "cycle_peak_min_n": 1599.56090766782,
      "cycle_peak_max_n": 1600.60197973972,
      "cycle_top_position_min_mm": 7.55046957373282,
      "cycle_top_position_max_mm": 7.55599000290016,
      "cycle1_peak_n": 1199.92443679194,
      "cycle1_to_late_peak_difference_n": 400.2594981816301,
      "cycle1_top_position_mm": 7.57824904366561,
      "cycle1_to_late_top_position_difference_mm": -0.02502214419590043,
      "repeat_peak_difference_n": 0.2497189283994885,
      "repeat_force_rmse_n": 2.4669406990980844,
      "repeat_force_max_abs_difference_n": 10.315810269950191,
      "original_loop_energy_j": 1.0296408207177423,
      "repeat_loop_energy_j": 1.0057268145303668,
      "repeat_loop_energy_difference_j": -0.02391400618737549,
      "repeat_path": "stance200ms_repeat_1600N.csv"
    },
    {
      "stance_ms": 200,
      "programmed_label_ms": 320,
      "target_n": 2000,
      "role": "repeat",
      "measured_peak_n": 2000.21999673452,
      "preload_n": 20.34151620056905,
      "top_of_stroke_position_mm": 7.52635644469296,
      "loaded_duration_s": 0.15200000000004402,
      "cycle_peak_scatter_n": 0.3685715271579518,
      "cycle_peak_scatter_fraction": 0.0001842608000477593,
      "period_s": 0.49999999999999967,
      "cycle_peak_min_n": 1999.71602699986,
      "cycle_peak_max_n": 2000.84730876946,
      "cycle_top_position_min_mm": 7.52181232266422,
      "cycle_top_position_max_mm": 7.53298199054872,
      "cycle1_peak_n": 1609.44068628547,
      "cycle1_to_late_peak_difference_n": 390.77931044904994,
      "cycle1_top_position_mm": 7.05304147798313,
      "cycle1_to_late_top_position_difference_mm": 0.47331496670982975,
      "repeat_peak_difference_n": 0.2587910224267489,
      "repeat_force_rmse_n": 2.345459042060293,
      "repeat_force_max_abs_difference_n": 9.216693111185918,
      "original_loop_energy_j": 1.4198295534789995,
      "repeat_loop_energy_j": 1.3802624267506012,
      "repeat_loop_energy_difference_j": -0.03956712672839835,
      "repeat_path": "stance200ms_repeat_2000N.csv"
    },
    {
      "stance_ms": 200,
      "programmed_label_ms": 320,
      "target_n": 2400,
      "role": "repeat",
      "measured_peak_n": 2399.97475059009,
      "preload_n": 20.493428624839048,
      "top_of_stroke_position_mm": 7.51230884473083,
      "loaded_duration_s": 0.15200000000004402,
      "cycle_peak_scatter_n": 0.2853035550724961,
      "cycle_peak_scatter_fraction": 0.00011887925680665539,
      "period_s": 0.49999999999999967,
      "cycle_peak_min_n": 2399.40134974369,
      "cycle_peak_max_n": 2400.39159155753,
      "cycle_top_position_min_mm": 7.49752073129943,
      "cycle_top_position_max_mm": 7.52343883739939,
      "cycle1_peak_n": 2003.05094258779,
      "cycle1_to_late_peak_difference_n": 396.9238080023001,
      "cycle1_top_position_mm": 7.31914199552856,
      "cycle1_to_late_top_position_difference_mm": 0.19316684920227,
      "repeat_peak_difference_n": 0.12378226899818401,
      "repeat_force_rmse_n": 2.2920484061634907,
      "repeat_force_max_abs_difference_n": 8.840873800313375,
      "original_loop_energy_j": 1.7763477976384383,
      "repeat_loop_energy_j": 1.7228476487750761,
      "repeat_loop_energy_difference_j": -0.053500148863362185,
      "repeat_path": "stance200ms_repeat_2400N.csv"
    },
    {
      "stance_ms": 200,
      "programmed_label_ms": 320,
      "target_n": 2800,
      "role": "repeat",
      "measured_peak_n": 2800.22039059643,
      "preload_n": 20.375435712776202,
      "top_of_stroke_position_mm": 7.49307941391462,
      "loaded_duration_s": 0.15300000000002,
      "cycle_peak_scatter_n": 0.4703256572704106,
      "cycle_peak_scatter_fraction": 0.00016796005854122274,
      "period_s": 0.49999999999999967,
      "cycle_peak_min_n": 2799.60803549383,
      "cycle_peak_max_n": 2800.89496467079,
      "cycle_top_position_min_mm": 7.48063900943392,
      "cycle_top_position_max_mm": 7.5028935925877,
      "cycle1_peak_n": 2415.70119642704,
      "cycle1_to_late_peak_difference_n": 384.5191941693902,
      "cycle1_top_position_mm": 7.09528744256042,
      "cycle1_to_late_top_position_difference_mm": 0.3977919713541995,
      "repeat_peak_difference_n": 0.01814479381300771,
      "repeat_force_rmse_n": 2.106461147770518,
      "repeat_force_max_abs_difference_n": 9.357938463011806,
      "original_loop_energy_j": 2.1138601431003536,
      "repeat_loop_energy_j": 2.0464637755304658,
      "repeat_loop_energy_difference_j": -0.06739636756988787,
      "repeat_path": "stance200ms_repeat_2800N.csv"
    }
  ]
}
