Repository: jkuzmeski/newton

# Newton

Newton is a GPU-accelerated physics simulation engine built upon [NVIDIA Warp](https://github.com/NVIDIA/warp), specifically targeting roboticists and simulation researchers.

Newton extends and generalizes Warp's ([deprecated](https://github.com/NVIDIA/warp/discussions/735)) `warp.sim` module, and integrates
[MuJoCo Warp](https://github.com/google-deepmind/mujoco_warp) as its primary backend. Newton emphasizes GPU-based computation, [OpenUSD](https://openusd.org/) support, differentiability, and user-defined extensibility, facilitating rapid iteration and scalable robotics simulation.

Newton is a [Linux Foundation](https://www.linuxfoundation.org/) project that is community-built and maintained. Code is licensed under [Apache-2.0](https://github.com/newton-physics/newton/blob/main/LICENSE.md). Documentation is licensed under [CC-BY-4.0](https://creativecommons.org/licenses/by/4.0/). Additional and third-party license texts are available in [`newton/licenses`](https://github.com/newton-physics/newton/tree/main/newton/licenses).

Newton was initiated by [Disney Research](https://www.disneyresearch.com/), [Google DeepMind](https://deepmind.google/), and [NVIDIA](https://www.nvidia.com/).

## Quickstart

```bash
pip install "newton[examples]"
python -m newton.examples
```

To install from source with [uv](https://docs.astral.sh/uv/), see the [installation guide](https://newton-physics.github.io/newton/latest/guide/installation.html).

<!--
SPDX-FileCopyrightText: Copyright (c) 2026 The Newton Developers
SPDX-License-Identifier: Apache-2.0
-->

# Foam sweep fit

Instron foam sweeps of two PUMA racing shoes (13 October 2026) and the material
fit of the two-face column contact law. The report is
[`fit/report.html`](fit/report.html). It is one self-contained file: open it in a
browser.

## Files

| Path | Role | Made by |
|---|---|---|
| `10_13_2026_<shoe>_.../*.steps.tracking.csv` | Raw Instron cycles, one file per shoe | Instron (checksums in `../../ASSET_PROVENANCE.md`) |
| `processed/<shoe>/` | Train (cycles 90-98) and validate (cycles 99-100) traces for each stance x force condition, plus `conditions.json` | `sweep_split.py` |
| `../<slug>/` | Column grids of each midsole, from `source.glb` (Git LFS) | `shoe_prep.py`, see `../SHOE_PREP.md` |
| `../Instron Shoe Last Size 9 6drop merged attachment 1 left.STL` | Shoe last pressed into the midsole | measured asset |
| `fit/<slug>/material_fit.json` | Fitted material (`"material"`), every start, registration, and per-condition scores | `sweep_fit.py` |
| `fit/<slug>_grounded_columns/` | Stopgap fit with every column on the platen, for comparison | earlier `sweep_fit.py` |
| `fit/history/` | Earlier fits: old law A (2 and 30 evaluations), the alpha1 <= 20 fit, and the `C2nx` fits used as fit starts | earlier `sweep_fit.py` runs |
| `fit/kernel_profile.json`, `fit/instron_fr3_dev3.gif` | Kernel timing and the viewer animation shown in the report | report tooling |
| `fit/report.html` | The report | `sweep_report.py` |

## Fitted materials

| Shoe | G1 [kPa] | alpha1 | f_eq | tau [ms] | G2 [Pa] | alpha2 |
|---|---|---|---|---|---|---|
| FR3 (`puma-fast-r-nitro-elite-3`) | 571.6 | 23.14 | 0.775 | 20.9 | 0.0207 | -15.19 |
| Dev3Elite (`puma-deviate-nitro-elite-3`) | 300.0 | 9.40 | 0.825 | 36.6 | 0.733 | -20.00 |

G1/alpha1 are the main Hyperfoam term. G2/alpha2 form a densification wall;
its onset is identified, its steepness is not. f_eq is the equilibrium fraction
and tau the Maxwell relaxation time.

## Reproduce

PowerShell, from the repository root:

```powershell
git lfs pull
uv sync --extra dev

# 1. Raw sweeps -> processed/ (deterministic)
uv run --extra dev python -m projects.digital_instron_v2.sweep_split

# 3. Fit each shoe (about 17 min each on an RTX A4000 Laptop GPU)
$starts = "--start", "DigitalInstron/FoamSweep/fit/history/puma-fast-r-nitro-elite-3_C2nx/material_fit.json", `
          "--start", "DigitalInstron/FoamSweep/fit/history/puma-deviate-nitro-elite-3_C2nx/material_fit.json"
uv run --extra dev -m projects.digital_instron_v2 fit --shoe DigitalInstron/puma-fast-r-nitro-elite-3 `
  --sweep DigitalInstron/FoamSweep/processed/FR3 --out DigitalInstron/FoamSweep/fit/puma-fast-r-nitro-elite-3 @starts
uv run --extra dev -m projects.digital_instron_v2 fit --shoe DigitalInstron/puma-deviate-nitro-elite-3 `
  --sweep DigitalInstron/FoamSweep/processed/Dev3Elite --out DigitalInstron/FoamSweep/fit/puma-deviate-nitro-elite-3 @starts

# 4. Report (about 1 min)
uv run --extra dev python -m projects.digital_instron_v2.sweep_report

# 5. Interactive viewer
uv run --extra dev -m projects.digital_instron_v2.example `
  --shoe DigitalInstron/puma-fast-r-nitro-elite-3 --shoe DigitalInstron/puma-deviate-nitro-elite-3 --slow-motion 6.7
```

Each fit runs 9 starts with the defaults (80 residual evaluations per start,
seed 0, left shoe): the calibrated material, the two `C2nx` fits, and six
Latin-hypercube starts.

File: DigitalInstron/FoamSweep/processed/FR3/conditions.json
{
  "shoe": "FR3",
  "source_csv": "DigitalInstron\\FoamSweep\\10_13_2026_FR3_160-40-320ms_800-400-2800N_Sweep\\10_13_2026_FR3_160-40-320ms_800-400-2800N_Sweep.steps.tracking.csv",
  "conditions": [
    {
      "stance_ms": 160,
      "programmed_label_ms": 160,
      "target_n": 800,
      "role": "condition",
      "measured_peak_n": 799.926622680507,
      "preload_n": 20.2513489077105,
      "top_of_stroke_position_mm": 9.85414970081644,
      "loaded_duration_s": 0.13000000000000198,
      "cycle_peak_scatter_n": 0.13254789139912412,
      "cycle_peak_scatter_fraction": 0.00016569821234688483,
      "period_s": 0.5000000000000003,
      "cycle_peak_min_n": 799.7282021102,
      "cycle_peak_max_n": 800.084349274131,
      "cycle_top_position_min_mm": 9.85002025920891,
      "cycle_top_position_max_mm": 9.85895591520762,
      "cycle1_peak_n": 86.0080601989286,
      "cycle1_to_late_peak_difference_n": 713.9185624815784,
      "cycle1_top_position_mm": 10.4335077693536,
      "cycle1_to_late_top_position_difference_mm": -0.5793580685371609,
      "train_path": "stance160ms_800N_train.csv",
      "validate_path": "stance160ms_800N_validate.csv"
    },
    {
      "stance_ms": 160,
      "programmed_label_ms": 160,
      "target_n": 1200,
      "role": "condition",
      "measured_peak_n": 1200.10326897926,
      "preload_n": 20.2653384347783,
      "top_of_stroke_position_mm": 9.72208160979458,
      "loaded_duration_s": 0.12000000000000502,
      "cycle_peak_scatter_n": 0.14550288119743618,
      "cycle_peak_scatter_fraction": 0.00012124144081231783,
      "period_s": 0.5000000000000002,
      "cycle_peak_min_n": 1199.90473099237,
      "cycle_peak_max_n": 1200.36129010094,
      "cycle_top_position_min_mm": 9.7212107103188,
      "cycle_top_position_max_mm": 9.72892237470536,
      "cycle1_peak_n": 795.827109678101,
      "cycle1_to_late_peak_difference_n": 404.27615930115905,
      "cycle1_top_position_mm": 10.014281037276,
      "cycle1_to_late_top_position_difference_mm": -0.29219942748141925,
      "train_path": "stance160ms_1200N_train.csv",
      "validate_path": "stance160ms_1200N_validate.csv"
    },
    {
      "stance_ms": 160,
      "programmed_label_ms": 160,
      "target_n": 1600,
      "role": "condition",
      "measured_peak_n": 1600.10008622583,
      "preload_n": 20.3093235689393,
      "top_of_stroke_position_mm": 9.62006224872624,
      "loaded_duration_s": 0.12000000000000402,
      "cycle_peak_scatter_n": 0.3746481914663066,
      "cycle_peak_scatter_fraction": 0.00023413872491868012,
      "period_s": 0.5000000000000002,
      "cycle_peak_min_n": 1599.60022957909,
      "cycle_peak_max_n": 1600.59411252148,
      "cycle_top_position_min_mm": 9.61040859081865,
      "cycle_top_position_max_mm": 9.62955230664977,
      "cycle1_peak_n": 1196.04076171903,
      "cycle1_to_late_peak_difference_n": 404.05932450680007,
      "cycle1_top_position_mm": 9.55774597912654,
      "cycle1_to_late_top_position_difference_mm": 0.062316269599699936,
      "train_path": "stance160ms_1600N_train.csv",
      "validate_path": "stance160ms_1600N_validate.csv"
    },
    {
      "stance_ms": 160,
      "programmed_label_ms": 160,
      "target_n": 2000,
      "role": "condition",
      "measured_peak_n": 2000.10724571039,
      "preload_n": 20.2993031563703,
      "top_of_stroke_position_mm": 9.53874582945952,
      "loaded_duration_s": 0.12100000000000902,
      "cycle_peak_scatter_n": 0.38638881684351145,
      "cycle_peak_scatter_fraction": 0.00019318040215324017,
      "period_s": 0.5000000000000002,
      "cycle_peak_min_n": 1999.29288072047,
      "cycle_peak_max_n": 2000.64007710888,
      "cycle_top_position_min_mm": 9.52875622283228,
      "cycle_top_position_max_mm": 9.54477294390821,
      "cycle1_peak_n": 1583.8131862253,
      "cycle1_to_late_peak_difference_n": 416.2940594850902,
      "cycle1_top_position_mm": 9.71890075916094,
      "cycle1_to_late_top_position_difference_mm": -0.18015492970141977,
      "train_path": "stance160ms_2000N_train.csv",
      "validate_path": "stance160ms_2000N_validate.csv"
    },
    {
      "stance_ms": 160,
      "programmed_label_ms": 160,
      "target_n": 2400,
      "role": "condition",
      "measured_peak_n": 2400.13944908251,
      "preload_n": 20.32877698995605,
      "top_of_stroke_position_mm": 9.42168373243268,
      "loaded_duration_s": 0.12299999999999098,
      "cycle_peak_scatter_n": 0.3619453954202549,
      "cycle_peak_scatter_fraction": 0.00015080187615089415,
      "period_s": 0.49999999999999967,
      "cycle_peak_min_n": 2399.48737437254,
      "cycle_peak_max_n": 2400.6758192996,
      "cycle_top_position_min_mm": 9.41653747533664,
      "cycle_top_position_max_mm": 9.42632815792318,
      "cycle1_peak_n": 1983.44502483833,
      "cycle1_to_late_peak_difference_n": 416.69442424418,
      "cycle1_top_position_mm": 9.19084857055294,
      "cycle1_to_late_top_position_difference_mm": 0.23083516187973885,
      "train_path": "stance160ms_2400N_train.csv",
      "validate_path": "stance160ms_2400N_validate.csv"
    },
    {
      "stance_ms": 160,
      "programmed_label_ms": 160,
      "target_n": 2800,
      "role": "condition",
      "measured_peak_n": 2800.04021513167,
      "preload_n": 20.3119472254592,
      "top_of_stroke_position_mm": 9.29992718530967,
      "loaded_duration_s": 0.12400000000002298,
      "cycle_peak_scatter_n": 0.3065400533485114,
      "cycle_peak_scatter_fraction": 0.00010947764594622974,
      "period_s": 0.49999999999999967,
      "cycle_peak_min_n": 2799.60376016387,
      "cycle_peak_max_n": 2800.484543333,
      "cycle_top_position_min_mm": 9.28811700686606,
      "cycle_top_position_max_mm": 9.30999483065464,
      "cycle1_peak_n": 2376.50885508305,
      "cycle1_to_late_peak_difference_n": 423.5313600486197,
      "cycle1_top_position_mm": 9.28652799741741,
      "cycle1_to_late_top_position_difference_mm": 0.01339918789225969,
      "train_path": "stance160ms_2800N_train.csv",
      "validate_path": "stance160ms_2800N_validate.csv"
    },
    {
      "stance_ms": 200,
      "programmed_label_ms": 200,
      "target_n": 800,
      "role": "condition",
      "measured_peak_n": 800.05647088323,
      "preload_n": 20.30372565198105,
      "top_of_stroke_position_mm": 9.34368703191075,
      "loaded_duration_s": 0.16199999999997802,
      "cycle_peak_scatter_n": 0.3725396953497025,
      "cycle_peak_scatter_fraction": 0.00046565569064292966,
      "period_s": 0.49999999999999967,
      "cycle_peak_min_n": 799.454928233168,
      "cycle_peak_max_n": 800.665446002645,
      "cycle_top_position_min_mm": 9.33927073676239,
      "cycle_top_position_max_mm": 9.34501623906463,
      "cycle1_peak_n": 92.1463772790373,
      "cycle1_to_late_peak_difference_n": 707.9100936041926,
      "cycle1_top_position_mm": 9.53762415281757,
      "cycle1_to_late_top_position_difference_mm": -0.1939371209068188,
      "train_path": "stance200ms_800N_train.csv",
      "validate_path": "stance200ms_800N_validate.csv"
    },
    {
      "stance_ms": 200,
      "programmed_label_ms": 200,
      "target_n": 1200,
      "role": "condition",
      "measured_peak_n": 1200.05946178669,
      "preload_n": 20.31689302556635,
      "top_of_stroke_position_mm": 9.28544822559848,
      "loaded_duration_s": 0.150999999999953,
      "cycle_peak_scatter_n": 0.21081463105633275,
      "cycle_peak_scatter_fraction": 0.00017566947620226104,
      "period_s": 0.4999999999999998,
      "cycle_peak_min_n": 1199.62100808359,
      "cycle_peak_max_n": 1200.31479963365,
      "cycle_top_position_min_mm": 9.28415803657988,
      "cycle_top_position_max_mm": 9.28962577431541,
      "cycle1_peak_n": 797.933444338341,
      "cycle1_to_late_peak_difference_n": 402.126017448349,
      "cycle1_top_position_mm": 9.37787586983425,
      "cycle1_to_late_top_position_difference_mm": -0.09242764423577121,
      "train_path": "stance200ms_1200N_train.csv",
      "validate_path": "stance200ms_1200N_validate.csv"
    },
    {
      "stance_ms": 200,
      "programmed_label_ms": 200,
      "target_n": 1600,
      "role": "condition",
      "measured_peak_n": 1599.79949673892,
      "preload_n": 20.2610454409482,
      "top_of_stroke_position_mm": 9.23731520417231,
      "loaded_duration_s": 0.15199999999998698,
      "cycle_peak_scatter_n": 0.27917725020797757,
      "cycle_peak_scatter_fraction": 0.00017449183268906013,
      "period_s": 0.49999999999999967,
      "cycle_peak_min_n": 1599.62512347563,
      "cycle_peak_max_n": 1600.49741485032,
      "cycle_top_position_min_mm": 9.23138131236495,
      "cycle_top_position_max_mm": 9.24636976635229,
      "cycle1_peak_n": 1203.18106767646,
      "cycle1_to_late_peak_difference_n": 396.6184290624599,
      "cycle1_top_position_mm": 8.82180074902952,
      "cycle1_to_late_top_position_difference_mm": 0.4155144551427892,
      "train_path": "stance200ms_1600N_train.csv",
      "validate_path": "stance200ms_1600N_validate.csv"
    },
    {
      "stance_ms": 200,
      "programmed_label_ms": 200,
      "target_n": 2000,
      "role": "condition",
      "measured_peak_n": 1999.9371487876,
      "preload_n": 20.2726805374942,
      "top_of_stroke_position_mm": 9.19465579849867,
      "loaded_duration_s": 0.15399999999999603,
      "cycle_peak_scatter_n": 0.43350200187527654,
      "cycle_peak_scatter_fraction": 0.00021674064596102882,
      "period_s": 0.49999999999999967,
      "cycle_peak_min_n": 1999.65576304186,
      "cycle_peak_max_n": 2001.12241976036,
      "cycle_top_position_min_mm": 9.18919920502089,
      "cycle_top_position_max_mm": 9.19981318842694,
      "cycle1_peak_n": 1593.29395215298,
      "cycle1_to_late_peak_difference_n": 406.64319663462015,
      "cycle1_top_position_mm": 9.07268212714935,
      "cycle1_to_late_top_position_difference_mm": 0.12197367134932158,
      "train_path": "stance200ms_2000N_train.csv",
      "validate_path": "stance200ms_2000N_validate.csv"
    },
    {
      "stance_ms": 200,
      "programmed_label_ms": 200,
      "target_n": 2400,
      "role": "condition",
      "measured_peak_n": 2400.03518919098,
      "preload_n": 20.264962004212798,
      "top_of_stroke_position_mm": 9.14474971715765,
      "loaded_duration_s": 0.154999999999973,
      "cycle_peak_scatter_n": 0.6055859928886401,
      "cycle_peak_scatter_fraction": 0.00025231872213139924,
      "period_s": 0.49999999999999967,
      "cycle_peak_min_n": 2399.29644605317,
      "cycle_peak_max_n": 2401.01143347091,
      "cycle_top_position_min_mm": 9.14153724103691,
      "cycle_top_position_max_mm": 9.1524580720022,
      "cycle1_peak_n": 2001.09810693091,
      "cycle1_to_late_peak_difference_n": 398.93708226006993,
      "cycle1_top_position_mm": 8.62837536727785,
      "cycle1_to_late_top_position_difference_mm": 0.5163743498798006,
      "train_path": "stance200ms_2400N_train.csv",
      "validate_path": "stance200ms_2400N_validate.csv"
    },
    {
      "stance_ms": 200,
      "programmed_label_ms": 200,
      "target_n": 2800,
      "role": "condition",
      "measured_peak_n": 2800.13012230779,
      "preload_n": 20.35780790420265,
      "top_of_stroke_position_mm": 9.07529779568532,
      "loaded_duration_s": 0.155999999999949,
      "cycle_peak_scatter_n": 0.5064730443709331,
      "cycle_peak_scatter_fraction": 0.00018087164014765983,
      "period_s": 0.49999999999999967,
      "cycle_peak_min_n": 2799.52464161133,
      "cycle_peak_max_n": 2801.05648286706,
      "cycle_top_position_min_mm": 9.06824521543751,
      "cycle_top_position_max_mm": 9.08555983190501,
      "cycle1_peak_n": 2396.93577280888,
      "cycle1_to_late_peak_difference_n": 403.19434949891,
      "cycle1_top_position_mm": 8.72723309866648,
      "cycle1_to_late_top_position_difference_mm": 0.3480646970188399,
      "train_path": "stance200ms_2800N_train.csv",
      "validate_path": "stance200ms_2800N_validate.csv"
    },
    {
      "stance_ms": 240,
      "programmed_label_ms": 240,
      "target_n": 800,
      "role": "condition",
      "measured_peak_n": 800.026089407303,
      "preload_n": 20.261835215279298,
      "top_of_stroke_position_mm": 9.15380718904987,
      "loaded_duration_s": 0.19399999999996,
      "cycle_peak_scatter_n": 0.2329470145939008,
      "cycle_peak_scatter_fraction": 0.0002911630918345188,
      "period_s": 0.49999999999999967,
      "cycle_peak_min_n": 799.724329813706,
      "cycle_peak_max_n": 800.505599755652,
      "cycle_top_position_min_mm": 9.14845989212624,
      "cycle_top_position_max_mm": 9.15763253857336,
      "cycle1_peak_n": 122.318063541728,
      "cycle1_to_late_peak_difference_n": 677.708025865575,
      "cycle1_top_position_mm": 8.94315524615157,
      "cycle1_to_late_top_position_difference_mm": 0.21065194289830025,
      "train_path": "stance240ms_800N_train.csv",
      "validate_path": "stance240ms_800N_validate.csv"
    },
    {
      "stance_ms": 240,
      "programmed_label_ms": 240,
      "target_n": 1200,
      "role": "condition",
      "measured_peak_n": 1200.00523221229,
      "preload_n": 20.3616757769015,
      "top_of_stroke_position_mm": 9.0876191253805,
      "loaded_duration_s": 0.182000000000016,
      "cycle_peak_scatter_n": 0.17513452779295346,
      "cycle_peak_scatter_fraction": 0.00014594166770233108,
      "period_s": 0.49999999999999967,
      "cycle_peak_min_n": 1199.80334391134,
      "cycle_peak_max_n": 1200.34526011303,
      "cycle_top_position_min_mm": 9.08065461235339,
      "cycle_top_position_max_mm": 9.09188845214565,
      "cycle1_peak_n": 810.175272924477,
      "cycle1_to_late_peak_difference_n": 389.8299592878129,
      "cycle1_top_position_mm": 8.64765876730133,
      "cycle1_to_late_top_position_difference_mm": 0.4399603580791709,
      "train_path": "stance240ms_1200N_train.csv",
      "validate_path": "stance240ms_1200N_validate.csv"
    },
    {
      "stance_ms": 240,
      "programmed_label_ms": 240,
      "target_n": 1600,
      "role": "condition",
      "measured_peak_n": 1600.12912975173,
      "preload_n": 20.2406045039887,
      "top_of_stroke_position_mm": 9.03498605428371,
      "loaded_duration_s": 0.18299999999999297,
      "cycle_peak_scatter_n": 0.3022100628471866,
      "cycle_peak_scatter_fraction": 0.00018886306717881294,
      "period_s": 0.49999999999999967,
      "cycle_peak_min_n": 1599.63030137007,
      "cycle_peak_max_n": 1600.56546203871,
      "cycle_top_position_min_mm": 9.02561482940102,
      "cycle_top_position_max_mm": 9.03978551315598,
      "cycle1_peak_n": 1206.59467217466,
      "cycle1_to_late_peak_difference_n": 393.53445757707004,
      "cycle1_top_position_mm": 8.79623107456121,
      "cycle1_to_late_top_position_difference_mm": 0.2387549797225006,
      "train_path": "stance240ms_1600N_train.csv",
      "validate_path": "stance240ms_1600N_validate.csv"
    },
    {
      "stance_ms": 240,
      "programmed_label_ms": 240,
      "target_n": 2000,
      "role": "condition",
      "measured_peak_n": 2000.2447941942,
      "preload_n": 20.30976996307995,
      "top_of_stroke_position_mm": 8.98600585028184,
      "loaded_duration_s": 0.18500000000005898,
      "cycle_peak_scatter_n": 0.20978647878689424,
      "cycle_peak_scatter_fraction": 0.00010488147600078721,
      "period_s": 0.49999999999999967,
      "cycle_peak_min_n": 1999.90125076544,
      "cycle_peak_max_n": 2000.54305866034,
      "cycle_top_position_min_mm": 8.97846872091096,
      "cycle_top_position_max_mm": 8.99227784329789,
      "cycle1_peak_n": 1624.03548354129,
      "cycle1_to_late_peak_difference_n": 376.20931065291006,
      "cycle1_top_position_mm": 8.02243725859668,
      "cycle1_to_late_top_position_difference_mm": 0.96356859168516,
      "train_path": "stance240ms_2000N_train.csv",
      "validate_path": "stance240ms_2000N_validate.csv"
    },
    {
      "stance_ms": 240,
      "programmed_label_ms": 240,
      "target_n": 2400,
      "role": "condition",
      "measured_peak_n": 2400.02932481689,
      "preload_n": 20.416339654504647,
      "top_of_stroke_position_mm": 8.93739615591393,
      "loaded_duration_s": 0.187000000000012,
      "cycle_peak_scatter_n": 0.2657576022280775,
      "cycle_peak_scatter_fraction": 0.0001107285911177252,
      "period_s": 0.49999999999999967,
      "cycle_peak_min_n": 2399.53076365045,
      "cycle_peak_max_n": 2400.41176587732,
      "cycle_top_position_min_mm": 8.92723661734301,
      "cycle_top_position_max_mm": 8.94025302494638,
      "cycle1_peak_n": 2023.60487375027,
      "cycle1_to_late_peak_difference_n": 376.4244510666201,
      "cycle1_top_position_mm": 8.28997378274232,
      "cycle1_to_late_top_position_difference_mm": 0.6474223731716098,
      "train_path": "stance240ms_2400N_train.csv",
      "validate_path": "stance240ms_2400N_validate.csv"
    },
    {
      "stance_ms": 240,
      "programmed_label_ms": 240,
      "target_n": 2800,
      "role": "condition",
      "measured_peak_n": 2800.37544645382,
      "preload_n": 20.333754982472,
      "top_of_stroke_position_mm": 8.87195852537411,
      "loaded_duration_s": 0.188000000000102,
      "cycle_peak_scatter_n": 0.4051664269537174,
      "cycle_peak_scatter_fraction": 0.0001446862317241962,
      "period_s": 0.49999999999999967,
      "cycle_peak_min_n": 2799.61902377026,
      "cycle_peak_max_n": 2801.19185750681,
      "cycle_top_position_min_mm": 8.86541630669455,
      "cycle_top_position_max_mm": 8.87550479371985,
      "cycle1_peak_n": 2432.33819340224,
      "cycle1_to_late_peak_difference_n": 368.03725305158014,
      "cycle1_top_position_mm": 8.16321600551299,
      "cycle1_to_late_top_position_difference_mm": 0.7087425198611204,
      "train_path": "stance240ms_2800N_train.csv",
      "validate_path": "stance240ms_2800N_validate.csv"
    },
    {
      "stance_ms": 280,
      "programmed_label_ms": 280,
      "target_n": 800,
      "role": "condition",
      "measured_peak_n": 800.045641011568,
      "preload_n": 20.34466247621075,
      "top_of_stroke_position_mm": 8.94449141278972,
      "loaded_duration_s": 0.225999999999886,
      "cycle_peak_scatter_n": 0.19785657707107576,
      "cycle_peak_scatter_fraction": 0.0002473121271684025,
      "period_s": 0.49999999999999967,
      "cycle_peak_min_n": 799.697969144542,
      "cycle_peak_max_n": 800.357396908395,
      "cycle_top_position_min_mm": 8.94268903348609,
      "cycle_top_position_max_mm": 8.94809540342316,
      "cycle1_peak_n": 171.499687364038,
      "cycle1_to_late_peak_difference_n": 628.54595364753,
      "cycle1_top_position_mm": 7.59238335242069,
      "cycle1_to_late_top_position_difference_mm": 1.35210806036903,
      "train_path": "stance280ms_800N_train.csv",
      "validate_path": "stance280ms_800N_validate.csv"
    },
    {
      "stance_ms": 280,
      "programmed_label_ms": 280,
      "target_n": 1200,
      "role": "condition",
      "measured_peak_n": 1200.32258280133,
      "preload_n": 20.255813859990553,
      "top_of_stroke_position_mm": 8.89133133373588,
      "loaded_duration_s": 0.21399999999994196,
      "cycle_peak_scatter_n": 0.3414207902042475,
      "cycle_peak_scatter_fraction": 0.0002844911846348574,
      "period_s": 0.49999999999999967,
      "cycle_peak_min_n": 1199.58734279185,
      "cycle_peak_max_n": 1200.51785456648,
      "cycle_top_position_min_mm": 8.88575670221884,
      "cycle_top_position_max_mm": 8.89881378851045,
      "cycle1_peak_n": 812.160187334521,
      "cycle1_to_late_peak_difference_n": 388.16239546680913,
      "cycle1_top_position_mm": 8.57326513871932,
      "cycle1_to_late_top_position_difference_mm": 0.3180661950165611,
      "train_path": "stance280ms_1200N_train.csv",
      "validate_path": "stance280ms_1200N_validate.csv"
    },
    {
      "stance_ms": 280,
      "programmed_label_ms": 280,
      "target_n": 1600,
      "role": "condition",
      "measured_peak_n": 1599.98246072954,
      "preload_n": 20.3173749698663,
      "top_of_stroke_position_mm": 8.83577420272445,
      "loaded_duration_s": 0.21599999999989403,
      "cycle_peak_scatter_n": 0.24837273077896413,
      "cycle_peak_scatter_fraction": 0.00015523390328371249,
      "period_s": 0.49999999999999967,
      "cycle_peak_min_n": 1599.49268870789,
      "cycle_peak_max_n": 1600.35611746821,
      "cycle_top_position_min_mm": 8.82155392453077,
      "cycle_top_position_max_mm": 8.83821153139722,
      "cycle1_peak_n": 1230.78907172577,
      "cycle1_to_late_peak_difference_n": 369.1933890037699,
      "cycle1_top_position_mm": 7.80683388844266,
      "cycle1_to_late_top_position_difference_mm": 1.0289403142817894,
      "train_path": "stance280ms_1600N_train.csv",
      "validate_path": "stance280ms_1600N_validate.csv"
    },
    {
      "stance_ms": 280,
      "programmed_label_ms": 280,
      "target_n": 2000,
      "role": "condition",
      "measured_peak_n": 2000.02021635757,
      "preload_n": 20.268442172910902,
      "top_of_stroke_position_mm": 8.79747624097489,
      "loaded_duration_s": 0.21699999999987102,
      "cycle_peak_scatter_n": 0.29993702225460545,
      "cycle_peak_scatter_fraction": 0.00014997048785546593,
      "period_s": 0.49999999999999967,
      "cycle_peak_min_n": 1999.47454111638,
      "cycle_peak_max_n": 2000.48659168561,
      "cycle_top_position_min_mm": 8.79083678532092,
      "cycle_top_position_max_mm": 8.80153463274243,
      "cycle1_peak_n": 1635.54633047,
      "cycle1_to_late_peak_difference_n": 364.4738858875701,
      "cycle1_top_position_mm": 7.77182275082374,
      "cycle1_to_late_top_position_difference_mm": 1.0256534901511491,
      "train_path": "stance280ms_2000N_train.csv",
      "validate_path": "stance280ms_2000N_validate.csv"
    },
    {
      "stance_ms": 280,
      "programmed_label_ms": 280,
      "target_n": 2400,
      "role": "condition",
      "measured_peak_n": 2400.13702679482,
      "preload_n": 20.41402961903075,
      "top_of_stroke_position_mm": 8.74142742229112,
      "loaded_duration_s": 0.22000000000002798,
      "cycle_peak_scatter_n": 0.39686255148157995,
      "cycle_peak_scatter_fraction": 0.0001653466118150027,
      "period_s": 0.49999999999999967,
      "cycle_peak_min_n": 2399.6565904658,
      "cycle_peak_max_n": 2400.78384175004,
      "cycle_top_position_min_mm": 8.73432454417748,
      "cycle_top_position_max_mm": 8.74374230330718,
      "cycle1_peak_n": 2039.99268601572,
      "cycle1_to_late_peak_difference_n": 360.14434077910005,
      "cycle1_top_position_mm": 7.93051714743969,
      "cycle1_to_late_top_position_difference_mm": 0.8109102748514294,
      "train_path": "stance280ms_2400N_train.csv",
      "validate_path": "stance280ms_2400N_validate.csv"
    },
    {
      "stance_ms": 280,
      "programmed_label_ms": 280,
      "target_n": 2800,
      "role": "condition",
      "measured_peak_n": 2800.00459486529,
      "preload_n": 20.43371630363405,
      "top_of_stroke_position_mm": 8.66577829861156,
      "loaded_duration_s": 0.22199999999998,
      "cycle_peak_scatter_n": 0.2645117479388593,
      "cycle_peak_scatter_fraction": 9.446503289573525e-05,
      "period_s": 0.49999999999999967,
      "cycle_peak_min_n": 2799.7615504277,
      "cycle_peak_max_n": 2800.48978984322,
      "cycle_top_position_min_mm": 8.659752032222,
      "cycle_top_position_max_mm": 8.67054785254889,
      "cycle1_peak_n": 2470.00945355342,
      "cycle1_to_late_peak_difference_n": 329.99514131187016,
      "cycle1_top_position_mm": 7.66663929916094,
      "cycle1_to_late_top_position_difference_mm": 0.9991389994506203,
      "train_path": "stance280ms_2800N_train.csv",
      "validate_path": "stance280ms_2800N_validate.csv"
    },
    {
      "stance_ms": 200,
      "programmed_label_ms": 320,
      "target_n": 800,
      "role": "repeat",
      "measured_peak_n": 799.932880159761,
      "preload_n": 20.38435286675125,
      "top_of_stroke_position_mm": 8.90318722857387,
      "loaded_duration_s": 0.16100000000005799,
      "cycle_peak_scatter_n": 0.184592631797637,
      "cycle_peak_scatter_fraction": 0.00023075338016779424,
      "period_s": 0.49999999999999967,
      "cycle_peak_min_n": 799.695902421341,
      "cycle_peak_max_n": 800.254960046191,
      "cycle_top_position_min_mm": 8.89843389265858,
      "cycle_top_position_max_mm": 8.90552707613179,
      "cycle1_peak_n": 159.185644312736,
      "cycle1_to_late_peak_difference_n": 640.747235847025,
      "cycle1_top_position_mm": 7.74558694090664,
      "cycle1_to_late_top_position_difference_mm": 1.15760028766723,
      "repeat_peak_difference_n": 0.1457296206635874,
      "repeat_force_rmse_n": 6.715217239388099,
      "repeat_force_max_abs_difference_n": 23.617190158113942,
      "original_loop_energy_j": 0.3158912415578079,
      "repeat_loop_energy_j": 0.31069465475705726,
      "repeat_loop_energy_difference_j": -0.0051965868007506355,
      "repeat_path": "stance200ms_repeat_800N.csv"
    },
    {
      "stance_ms": 200,
      "programmed_label_ms": 320,
      "target_n": 1200,
      "role": "repeat",
      "measured_peak_n": 1200.32580220958,
      "preload_n": 20.314168196339452,
      "top_of_stroke_position_mm": 8.88294471811921,
      "loaded_duration_s": 0.152000000000044,
      "cycle_peak_scatter_n": 0.22213853186157836,
      "cycle_peak_scatter_fraction": 0.00018506808606597115,
      "period_s": 0.49999999999999967,
      "cycle_peak_min_n": 1199.79786797493,
      "cycle_peak_max_n": 1200.64903747877,
      "cycle_top_position_min_mm": 8.87779970699584,
      "cycle_top_position_max_mm": 8.886560063016,
      "cycle1_peak_n": 802.995848816095,
      "cycle1_to_late_peak_difference_n": 397.32995339348497,
      "cycle1_top_position_mm": 8.63821032418102,
      "cycle1_to_late_top_position_difference_mm": 0.24473439393818985,
      "repeat_peak_difference_n": 0.24675489210289925,
      "repeat_force_rmse_n": 5.386385545839046,
      "repeat_force_max_abs_difference_n": 17.686471647988526,
      "original_loop_energy_j": 0.6917948858694722,
      "repeat_loop_energy_j": 0.6715412124840086,
      "repeat_loop_energy_difference_j": -0.02025367338546369,
      "repeat_path": "stance200ms_repeat_1200N.csv"
    },
    {
      "stance_ms": 200,
      "programmed_label_ms": 320,
      "target_n": 1600,
      "role": "repeat",
      "measured_peak_n": 1600.25606741873,
      "preload_n": 20.3434947320949,
      "top_of_stroke_position_mm": 8.85394072668441,
      "loaded_duration_s": 0.15300000000002004,
      "cycle_peak_scatter_n": 0.37359923577614146,
      "cycle_peak_scatter_fraction": 0.00023348632849269489,
      "period_s": 0.49999999999999967,
      "cycle_peak_min_n": 1599.60806382952,
      "cycle_peak_max_n": 1600.76383345363,
      "cycle_top_position_min_mm": 8.84295425305986,
      "cycle_top_position_max_mm": 8.86031106636909,
      "cycle1_peak_n": 1197.47975153144,
      "cycle1_to_late_peak_difference_n": 402.77631588729014,
      "cycle1_top_position_mm": 8.83692538175134,
      "cycle1_to_late_top_position_difference_mm": 0.017015344933069443,
      "repeat_peak_difference_n": 0.14666521017920786,
      "repeat_force_rmse_n": 4.417299873374305,
      "repeat_force_max_abs_difference_n": 14.102861040391502,
      "original_loop_energy_j": 1.095356822611869,
      "repeat_loop_energy_j": 1.0508862186352212,
      "repeat_loop_energy_difference_j": -0.044470603976647816,
      "repeat_path": "stance200ms_repeat_1600N.csv"
    },
    {
      "stance_ms": 200,
      "programmed_label_ms": 320,
      "target_n": 2000,
      "role": "repeat",
      "measured_peak_n": 2000.16983974449,
      "preload_n": 20.246772430477648,
      "top_of_stroke_position_mm": 8.83375752586183,
      "loaded_duration_s": 0.154999999999973,
      "cycle_peak_scatter_n": 0.2658799440975982,
      "cycle_peak_scatter_fraction": 0.00013292841545215937,
      "period_s": 0.49999999999999967,
      "cycle_peak_min_n": 1999.75466865137,
      "cycle_peak_max_n": 2000.55068774768,
      "cycle_top_position_min_mm": 8.8286602052496,
      "cycle_top_position_max_mm": 8.84101437384395,
      "cycle1_peak_n": 1606.833773765,
      "cycle1_to_late_peak_difference_n": 393.33606597949006,
      "cycle1_top_position_mm": 8.14648543905322,
      "cycle1_to_late_top_position_difference_mm": 0.6872720868086102,
      "repeat_peak_difference_n": 0.0547594369086255,
      "repeat_force_rmse_n": 4.228728543505263,
      "repeat_force_max_abs_difference_n": 13.978051488126539,
      "original_loop_energy_j": 1.4717925731373018,
      "repeat_loop_energy_j": 1.4006767737620311,
      "repeat_loop_energy_difference_j": -0.07111579937527068,
      "repeat_path": "stance200ms_repeat_2000N.csv"
    },
    {
      "stance_ms": 200,
      "programmed_label_ms": 320,
      "target_n": 2400,
      "role": "repeat",
      "measured_peak_n": 2400.16569808276,
      "preload_n": 20.2330029992374,
      "top_of_stroke_position_mm": 8.81186036643648,
      "loaded_duration_s": 0.15599999999994899,
      "cycle_peak_scatter_n": 0.421482332842945,
      "cycle_peak_scatter_fraction": 0.00017561347920745933,
      "period_s": 0.49999999999999967,
      "cycle_peak_min_n": 2399.30094735876,
      "cycle_peak_max_n": 2400.52447496922,
      "cycle_top_position_min_mm": 8.80523898374176,
      "cycle_top_position_max_mm": 8.81916831132783,
      "cycle1_peak_n": 2010.21320580569,
      "cycle1_to_late_peak_difference_n": 389.9524922770702,
      "cycle1_top_position_mm": 7.97432129201917,
      "cycle1_to_late_top_position_difference_mm": 0.8375390744173101,
      "repeat_peak_difference_n": 0.07157298012816682,
      "repeat_force_rmse_n": 4.161789917401968,
      "repeat_force_max_abs_difference_n": 12.854177600568619,
      "original_loop_energy_j": 1.8104062549762556,
      "repeat_loop_energy_j": 1.716369741129018,
      "repeat_loop_energy_difference_j": -0.09403651384723766,
      "repeat_path": "stance200ms_repeat_2400N.csv"
    },
    {
      "stance_ms": 200,
      "programmed_label_ms": 320,
      "target_n": 2800,
      "role": "repeat",
      "measured_peak_n": 2800.23371414423,
      "preload_n": 20.1477297485147,
      "top_of_stroke_position_mm": 8.79037948109506,
      "loaded_duration_s": 0.15599999999994899,
      "cycle_peak_scatter_n": 0.35240951930235054,
      "cycle_peak_scatter_fraction": 0.00012585242270109616,
      "period_s": 0.49999999999999967,
      "cycle_peak_min_n": 2799.55436458957,
      "cycle_peak_max_n": 2800.68064397059,
      "cycle_top_position_min_mm": 8.78611976946239,
      "cycle_top_position_max_mm": 8.79490063292962,
      "cycle1_peak_n": 2415.20617339351,
      "cycle1_to_late_peak_difference_n": 385.0275407507197,
      "cycle1_top_position_mm": 7.81081564824811,
      "cycle1_to_late_top_position_difference_mm": 0.9795638328469503,
      "repeat_peak_difference_n": 0.2134087375497984,
      "repeat_force_rmse_n": 4.395233332207213,
      "repeat_force_max_abs_difference_n": 15.204767858552259,
      "original_loop_energy_j": 2.123643404612608,
      "repeat_loop_energy_j": 2.004269726218105,
      "repeat_loop_energy_difference_j": -0.11937367839450275,
      "repeat_path": "stance200ms_repeat_2800N.csv"
    }
  ]
}
